Repository: somyalakshmi07/DP

# DP
Updates
authors:  A Meghana and somya l

File: front/filtered_output.csv (part 36 of 43)
Op Batch No,Actual Product,Order Tdc,Segment,Prop Ip Wt,O/P Wt,Total Length,Area,Zinc,Process Duration(in min),CRFH thickness(mm),GP thickness(mm),Total Zn/AlZn Coating,Op Width,Speed(mpm),Productivity(TPH)
24B33F0000,GL,AFH955,Other,22.52,22.615,1476.5,1860.39,0.288,16.0,0.002,0.0432,154.544,1260,92.281,84.806
24B33G0000,GL,AFH955,Other,22.53,22.57,1480.0,1864.8,0.28,10.0,0.002,0.042,150.0,1260,148.0,135.42
24B33H0000,GL,AFH955,Other,22.47,22.62,1638.5,2064.51,0.318,18.0,0.001,0.042,153.795,1260,91.028,75.4
24B33K0000,GL,AFH955,Other,22.28,22.56,1633.7,2058.46,0.309,18.0,0.001,0.041,150.029,1260,90.761,75.2
24B33S0000,GL,AFH955,Other,19.91,20.08,2290.028,2553.38,0.383,46.0,0.001,0.041,150.0,1115,49.783,26.191
24B34A0000,GL,AFH955,Other,20.07,20.355,2337.2,2605.98,0.394,22.0,0.001,0.0413,151.231,1115,106.236,55.514
24B34B0000,PPGL,LCO955,Other,16.76,17.435,4876.9,5949.82,0.895,32.0,0.0,0.0401,150.382,1220,152.403,32.691
24B34M0000,GL,AFH955,Other,20.01,20.275,2328.7,2596.5,0.402,22.0,0.001,0.0423,154.843,1115,105.85,55.295
24B34N0000,PPGL,LCO955,Other,20.33,21.2,5943.6,7251.19,1.099,39.0,0.0,0.0404,151.61,1220,152.4,32.615
24B34P0000,GL,AFH955,Other,19.98,20.17,2324.8,2592.15,0.395,21.0,0.001,0.0416,152.349,1115,110.705,57.629
24B34Q0000,PPGL,LCO955,Other,21.89,22.8,6378.8,7782.14,1.187,42.0,0.0,0.0407,152.58,1220,151.876,32.571
24B34R0000,GL,AFH955,Other,20.05,20.335,2335.9,2604.53,0.397,22.0,0.001,0.0417,152.483,1115,106.177,55.459
24B34W0000,GL,AFH955,Other,19.57,19.805,2275.6,2537.29,0.379,20.0,0.001,0.0408,149.261,1115,113.78,59.415
24B34X0000,GL,AFH955,Other,22.61,22.72,1480.1,1864.93,0.285,16.0,0.002,0.0428,153.014,1260,92.506,85.2
24B34Y0000,GL,AFH955,Other,22.3,22.36,1620.1,2041.33,0.302,17.0,0.001,0.0405,148.154,1260,95.3,78.918
24B34Z0000,GL,AFH955,Other,22.43,22.525,1631.3,2055.44,0.31,18.0,0.001,0.0413,150.949,1260,90.628,75.083
24B35A0000,GL,AFH955,Other,19.98,20.19,2320.9,2587.8,0.393,22.0,0.001,0.0415,151.821,1115,105.495,55.064
24B35B0000,GL,AFH955,Other,22.64,22.745,1481.4,1866.56,0.28,16.0,0.002,0.042,149.862,1260,92.588,85.294
24B35C0000,GL,AFH955,Other,19.63,19.835,2280.3,2542.53,0.39,22.0,0.001,0.0419,153.401,1115,103.65,54.095
24B35D1000,PPGL,LCO955,Other,12.635,13.425,3566.911,4351.63,0.87,30.0,0.0,0.0533,200.0,1220,118.897,26.85
24B35D2000,PPGL,LCO955,Other,8.465,8.995,2389.897,2915.67,0.583,25.0,0.0,0.0533,200.0,1220,95.596,21.588
24B35K0000,PPGL,LCO955,Other,16.37,16.915,4731.3,5772.19,0.888,31.0,0.0,0.041,153.866,1220,152.623,32.739
24B35P1000,GI,ZAP130,Appliance,11.591,11.975,2582.0,3150.04,0.406,25.0,0.0,0.018,128.75,1220,103.28,28.74
24B35P2000,GI,ZAP130,Appliance,9.829,10.155,2158.7,2633.61,0.343,20.0,0.0,0.0182,130.298,1220,107.935,30.465
24B35Q0000,GL,AFH955,Other,19.94,20.165,2317.6,2584.12,0.396,22.0,0.001,0.0418,153.068,1115,105.345,54.995
24B35Y0000,PPGL,LCO955,Other,21.81,22.755,6045.814,7375.89,1.106,47.0,0.0,0.04,150.0,1220,128.634,29.049
24B36B0000,GL,AFH955,Other,19.97,20.2,2320.1,2586.91,0.392,22.0,0.001,0.0414,151.409,1115,105.459,55.091
24B36S0000,GL,AFH955,Other,19.95,20.21,2304.854,2569.91,0.385,23.0,0.001,0.041,150.0,1115,100.211,52.722
24B36T0000,GL,AFH955,Other,22.35,22.515,1630.0,2053.8,0.318,17.0,0.001,0.0422,154.615,1260,95.882,79.465
24B36U0000,GL,AFH955,Other,22.44,22.53,1471.0,1853.46,0.284,16.0,0.002,0.0428,153.106,1260,91.938,84.488
24B36V0000,GL,AFH955,Other,20.05,20.285,2333.0,2601.3,0.383,21.0,0.001,0.0403,147.3,1115,111.095,57.957
24B37A0000,PPGL,LCO955,Other,16.92,17.47,4641.634,5662.79,0.895,35.0,0.0,0.0421,158.0,1220,132.618,29.949
24B37B0000,PPGL,LCO955,Other,21.45,22.375,6257.1,7633.66,1.184,41.0,0.0,0.0414,155.084,1220,152.612,32.744
24B37C0000,GL,AFH955,Other,20.11,20.325,2317.97,2584.54,0.388,28.0,0.001,0.041,150.0,1115,82.785,43.554
24B37D0000,GL,AFH955,Other,19.94,20.1,2310.0,2575.65,0.39,22.0,0.001,0.0414,151.316,1115,105.0,54.818
24B37H1000,PPGL,LCO955,Other,14.101,14.705,3906.996,4766.54,0.753,15.0,0.0,0.0421,158.0,1220,260.466,58.82
24B37H2000,PPGL,LCO955,Other,7.509,7.83,2080.366,2538.05,0.401,25.0,0.0,0.0421,158.0,1220,83.215,18.792
24B37J1000,PPGL,LCO955,Other,9.98,10.415,2767.179,3375.96,0.533,14.0,0.0,0.0421,158.0,1220,197.656,44.636
24B37J2000,PPGL,LCO955,Other,11.84,12.355,3282.621,4004.8,0.633,31.0,0.0,0.0421,158.0,1220,105.891,23.913
24B37K0000,GL,AFH955,Other,20.02,20.255,2330.4,2598.4,0.386,21.0,0.001,0.0406,148.562,1115,110.971,57.871
24B37L0000,GL,AFH955,Other,19.93,20.18,2321.0,2587.92,0.381,21.0,0.001,0.0402,147.054,1115,110.524,57.657
24B37M0000,GL,AFH955,Other,20.1,20.285,2331.9,2600.07,0.396,22.0,0.001,0.0416,152.147,1115,105.995,55.323
24B37R0000,PPGL,LID955,Other,26.55,26.58,5312.3,7649.71,0.553,41.0,0.0,0.0193,72.349,1440,129.568,38.898
24B37Z0000,GL,AFH955,Other,20.06,20.31,2316.259,2582.63,0.387,22.0,0.001,0.041,150.0,1115,105.284,55.391
24B38A0000,GL,AFH955,Other,22.53,22.59,1471.6,1854.22,0.286,16.0,0.002,0.0432,154.38,1260,91.975,84.712
24B38T0000,GL,AFH955,Other,22.67,22.785,1484.9,1870.97,0.288,16.0,0.002,0.043,153.678,1260,92.806,85.444
24B38W0000,GL,AFH955,Other,22.45,22.5,1466.3,1847.54,0.28,16.0,0.002,0.0424,151.652,1260,91.644,84.375
24B38X0000,GL,AFH955,Other,20.09,20.355,2321.391,2588.35,0.388,24.0,0.001,0.041,150.0,1115,96.725,50.888
24B38Y0000,GL,AFH955,Other,20.01,20.27,2311.697,2577.54,0.407,22.0,0.001,0.0431,158.0,1115,105.077,55.282
24B39A0000,GL,AFH955,Other,20.09,20.26,2328.5,2596.28,0.394,24.0,0.001,0.0415,151.78,1115,97.021,50.65
24B39B0000,GL,AFH955,Other,19.9,20.155,2318.6,2585.24,0.386,21.0,0.001,0.0408,149.142,1115,110.41,57.586
24B39C0000,PPGL,LID955,Other,26.48,26.745,5246.068,7554.34,0.529,229.0,0.0,0.0187,70.0,1440,22.909,7.007
24B39D1000,GI,ZPL110,Panel,10.014,9.795,1961.904,2491.62,0.319,20.0,0.001,0.0189,128.0,1270,98.095,29.385
24B39D2000,GI,ZPL110,Panel,16.006,15.655,3135.641,3982.26,0.51,18.0,0.001,0.0189,128.0,1270,174.202,52.183
24B39F0000,GL,AFH955,Other,20.08,20.33,2318.54,2585.17,0.388,22.0,0.001,0.041,150.0,1115,105.388,55.445
24B39G0000,PPGL,LCO955,Other,20.91,21.555,5726.984,6986.92,1.048,40.0,0.0,0.04,150.0,1220,143.175,32.332
24B39J0000,PPGL,LID955,Other,26.33,26.959,5288.044,7614.78,0.685,48.0,0.0,0.024,90.0,1440,110.168,33.699
24B39K1000,PPGL,LID955,Other,15.988,16.125,3162.941,4554.64,0.355,21.0,0.0,0.0208,78.0,1440,150.616,46.071
24B39K2000,PPGL,LID955,Other,6.762,6.82,1337.752,1926.36,0.15,500.0,0.0,0.0208,78.0,1440,2.676,0.818
24B39K3000,PPGL,LID955,Other,2.31,2.33,457.033,658.13,0.051,282.0,0.0,0.0208,78.0,1440,1.621,0.496
24B39M0000,GL,AFH955,Other,19.92,20.14,2317.9,2584.46,0.38,21.0,0.001,0.0402,147.152,1115,110.376,57.543
24B39N0000,GL,AFH955,Other,20.03,20.205,2322.2,2589.25,0.403,22.0,0.001,0.0425,155.481,1115,105.555,55.105
24B39V0000,GL,AFH955,Other,20.13,18.985,2184.1,2435.27,0.373,21.0,0.001,0.0418,152.993,1115,104.005,54.243
24B39W0000,GL,AFH955,Other,19.73,20.015,2296.0,2560.04,0.389,22.0,0.001,0.0416,152.144,1115,104.364,54.586
24B39X0000,GL,AFH955,Other,22.6,22.71,1479.5,1864.17,0.285,16.0,0.002,0.0428,153.137,1260,92.469,85.163
24B39Z1000,PPGL,LCO955,Other,10.063,10.45,2924.5,3567.89,0.533,18.0,0.0,0.0398,149.344,1220,162.472,34.833
24B39Z2000,PPGL,LCO955,Other,11.797,12.25,3432.6,4187.77,0.631,22.0,0.0,0.0402,150.7,1220,156.027,33.409
24B3AA0000,GL,AFH955,Other,20.02,20.26,2326.6,2594.16,0.388,21.0,0.001,0.0409,149.578,1115,110.79,57.886
24B3AB0000,GL,AFH955,Other,19.78,20.02,2301.4,2566.06,0.392,21.0,0.001,0.0418,152.839,1115,109.59,57.2
24B3AH0000,GL,AFH955,Other,20.07,20.31,2329.1,2596.95,0.395,22.0,0.001,0.0415,151.971,1115,105.868,55.391
24B3AJ0000,GL,AFH955,Other,20.09,20.21,2304.854,2569.91,0.385,23.0,0.001,0.041,150.0,1115,100.211,52.722
24B3AK0000,GL,AFH955,Other,19.96,20.19,2321.2,2588.14,0.388,21.0,0.001,0.0409,149.777,1115,110.533,57.686
24B3AL0000,GL,AFH955,Other,20.09,20.355,2338.4,2607.32,0.39,21.0,0.001,0.0409,149.498,1115,111.352,58.157
24B3AM0000,GL,AFH955,Other,22.5,22.605,1634.5,2059.47,0.319,18.0,0.001,0.0423,154.763,1260,90.806,75.35
24B3AR0000,GL,AFH955,Other,20.17,20.42,2345.9,2615.68,0.386,21.0,0.001,0.0403,147.552,1115,111.71,58.343
24B3AS0000,GL,AFH955,Other,22.6,22.655,1484.0,1869.84,0.28,16.0,0.002,0.042,150.0,1260,92.75,84.956
24B3AT0000,GL,AFH955,Other,20.03,20.265,2327.5,2595.16,0.385,21.0,0.001,0.0405,148.278,1115,110.833,57.9
24B3AU0000,GL,AFH955,Other,20.05,20.21,2322.0,2589.03,0.388,21.0,0.001,0.041,149.823,1115,110.571,57.743
24B3AV0000,GL,AFH955,Other,20.11,20.335,2337.8,2606.65,0.388,21.0,0.001,0.0407,149.019,1115,111.324,58.1
24B3AZ0000,GL,AFH955,Other,20.17,20.39,2325.382,2592.8,0.389,23.0,0.001,0.041,150.0,1115,101.104,53.191
24B3BC1000,GI,ZPK001,Other,5.238,5.22,906.94,1106.47,0.097,22.0,0.001,0.0133,88.0,1220,41.225,14.236
24B3BC2000,GI,ZPK001,Other,7.953,7.925,1200.0,1464.0,0.129,11.0,0.001,0.0133,88.0,1220,109.091,43.227
24B3BC3000,GI,ZPK001,Other,8.159,8.13,1412.532,1723.29,0.152,11.0,0.001,0.0133,88.0,1220,128.412,44.345
24B3BU0000,GL,AFH955,Other,22.35,22.63,2467.8,3084.75,0.469,24.0,0.001,0.0416,152.105,1250,102.825,56.575
24B3BV0000,GL,AFH955,Other,20.13,20.37,2340.0,2609.1,0.395,21.0,0.001,0.0414,151.387,1115,111.429,58.2
24B3BW0000,GL,AFH955,Other,22.46,22.62,1635.4,2060.6,0.32,18.0,0.001,0.0424,155.271,1260,90.856,75.4
24B3CC0000,GL,AFH955,Other,22.37,22.47,1625.1,2047.63,0.311,17.0,0.001,0.0415,151.823,1260,95.594,79.306
24B3CD0000,GL,AFH955,Other,19.98,20.145,2313.3,2579.33,0.393,23.0,0.001,0.0416,152.428,1115,100.578,52.552
24B3CM0000,GL,AFH955,Other,20.0,20.225,2306.565,2571.82,0.386,23.0,0.001,0.041,150.0,1115,100.285,52.761
24B3CN0000,GL,AFH955,Other,19.64,20.02,2283.186,2545.75,0.382,23.0,0.001,0.041,150.0,1115,99.269,52.226
24B3CY1000,PPGL,LID955,Other,11.002,11.035,1771.693,2551.24,0.199,13.0,0.001,0.0218,78.0,1440,136.284,50.931
24B3CY2000,PPGL,LID955,Other,12.688,12.725,2043.027,2941.96,0.229,15.0,0.001,0.0218,78.0,1440,136.202,50.9
24B3DD0000,GL,AFH955,Other,19.81,20.05,2286.607,2549.57,0.382,85.0,0.001,0.041,150.0,1115,26.901,14.153
24B3DF0000,PPGL,LID955,Other,20.98,21.24,5133.0,6262.26,0.46,33.0,0.0,0.0196,73.486,1220,155.545,38.618
24B3DH0000,PPGL,LID955,Other,26.39,26.245,5230.6,7532.06,0.555,45.0,0.0,0.0196,73.621,1440,116.236,34.993
24B3DW0000,PPGL,LID955,Other,26.48,26.63,5312.5,7650.0,0.543,47.0,0.0,0.0189,70.951,1440,113.032,33.996
24B3FQ0000,PPGL,LID955,Other,26.42,25.83,5066.589,7295.89,0.511,36.0,0.0,0.0187,70.0,1440,140.739,43.05
24B3FU0000,PPGL,LID955,Other,26.39,26.5,5198.011,7485.14,0.524,49.0,0.0,0.0187,70.0,1440,106.082,32.449
24B3FX0000,GL,AFH955,Other,19.99,20.215,2305.425,2570.55,0.386,23.0,0.001,0.041,150.0,1115,100.236,52.735
24B3GA0000,GL,AFH955,Other,20.04,20.325,2340.0,2609.1,0.41,22.0,0.001,0.0429,157.275,1115,106.364,55.432
24B3GC0000,PPGL,LCO955,Other,21.71,22.65,6336.5,7730.53,1.194,41.0,0.0,0.0412,154.433,1220,154.549,33.146
24B3GD0000,GL,AFH955,Other,21.02,21.17,1839.072,2243.67,0.354,19.0,0.001,0.0431,158.0,1220,96.793,66.853
24B3GF0000,GL,AFH955,Other,19.51,19.775,2280.9,2543.2,0.386,22.0,0.001,0.0414,151.628,1115,103.677,53.932
24B3GJ0000,GL,AFH955,Other,22.52,22.645,1477.0,1861.02,0.294,25.0,0.002,0.0441,158.0,1260,59.08,54.348
24B3GK0000,GL,AFH955,Other,22.46,22.57,1472.4,1855.22,0.291,15.0,0.002,0.0438,156.859,1260,98.16,90.28
24B3JF1000,GI,ZAP221,Appliance,15.557,15.85,2375.7,3444.76,0.433,22.0,0.001,0.0186,125.672,1450,107.986,43.227
24B3JF2000,GI,ZAP221,Appliance,12.593,12.83,1923.1,2788.5,0.353,18.0,0.001,0.0188,126.77,1450,106.839,42.767
24B3JS0000,GL,AFH955,Other,19.88,20.145,2319.5,2586.24,0.398,22.0,0.001,0.0421,153.938,1115,105.432,54.941
24B3KN0000,GL,AFH955,Other,20.0,20.225,2331.9,2600.07,0.392,22.0,0.001,0.0412,150.639,1115,105.995,55.159
24B3KP1000,GL,AFH955,Other,12.169,12.185,800.0,1008.0,0.159,15.0,0.002,0.0441,158.0,1260,53.333,48.74
24B3KP2000,GL,AFH955,Other,10.131,10.145,650.0,819.0,0.129,15.0,0.002,0.0441,158.0,1260,43.333,40.58
24B3KQ1000,GL,AFH955,Other,10.664,10.79,1003.008,1143.43,0.181,11.0,0.001,0.0431,158.0,1140,91.183,58.855
24B3KQ2000,GL,AFH955,Other,9.216,9.325,866.826,988.18,0.156,8.0,0.001,0.0431,158.0,1140,108.353,69.938
24B3LT0000,GL,AFH955,Other,20.03,20.265,2336.7,2605.42,0.393,22.0,0.001,0.0412,150.777,1115,106.214,55.268
24B3LU0000,GL,AFH955,Other,19.89,20.125,2295.16,2559.1,0.384,22.0,0.001,0.041,150.0,1115,104.325,54.886
24B3MD0000,GL,AFH955,Other,20.11,20.395,2325.953,2593.44,0.389,24.0,0.001,0.041,150.0,1115,96.915,50.988
24B3MK0000,PPGL,LID925,Other,22.01,22.135,5881.0,7174.82,0.517,38.0,0.0,0.0192,72.065,1220,154.763,34.95
24B3ML1000,GL,AFH955,Other,10.691,10.8,1015.3,1198.05,0.18,9.0,0.001,0.0412,150.6,1180,112.811,72.0
24B3ML2000,GL,AFH955,Other,10.449,10.555,992.3,1170.91,0.176,10.0,0.001,0.0412,150.584,1180,99.23,63.33
24B3MS0000,PPGL,LID955,Other,26.64,26.83,5262.741,7578.35,0.53,34.0,0.0,0.0187,70.0,1440,154.786,47.347
24B3MT0000,PPGL,LID955,Other,26.85,24.91,4886.13,7036.03,0.493,49.0,0.0,0.0187,70.0,1440,99.717,30.502
24B3MU0000,PPGL,LID955,Other,26.86,26.97,4369.5,6292.08,0.47,29.0,0.001,0.0209,74.757,1440,150.672,55.8
24B3MV0000,PPGL,LID955,Other,22.19,22.275,5017.5,7225.2,0.539,44.0,0.0,0.0199,74.576,1440,114.034,30.375
24B3MW0000,PPGL,LID955,Other,26.88,27.1,5315.702,7654.61,0.536,49.0,0.0,0.0187,70.0,1440,108.484,33.184
24B3MX0000,PPGL,LID955,Other,26.61,26.955,5287.26,7613.65,0.533,49.0,0.0,0.0187,70.0,1440,107.903,33.006
24B3MY0000,PPGL,LID955,Other,21.07,21.005,3764.4,5420.74,0.397,30.0,0.0,0.0195,73.227,1440,125.48,42.01
24B3MZ0000,PPGL,LID955,Other,26.49,26.64,5225.472,7524.68,0.527,42.0,0.0,0.0187,70.0,1440,124.416,38.057
24B3NA0000,PPGL,LID955,Other,26.66,26.995,5370.0,7732.8,0.581,35.0,0.0,0.02,75.127,1440,153.429,46.277
24B3NF0000,PPGL,LID955,Other,26.84,27.035,5401.6,7778.3,0.511,45.0,0.0,0.0175,65.737,1440,120.036,36.047
24B3NH0000,PPGL,LID955,Other,26.3,26.66,5229.395,7530.33,0.527,10.0,0.0,0.0187,70.0,1440,522.94,159.96
24B3NK0000,PPGL,LID955,Other,26.61,26.895,5344.9,7696.66,0.543,40.0,0.0,0.0188,70.535,1440,133.622,40.342
24B3NP1000,PPGL,LID955,Other,18.312,18.525,4656.9,6705.94,0.488,41.0,0.0,0.0194,72.722,1440,113.583,27.11
24B3NP2000,PPGL,LID955,Other,8.718,8.82,2213.8,3187.87,0.233,21.0,0.0,0.0195,73.035,1440,105.419,25.2
24B3NW1000,GI,ZPK001,Other,3.453,3.55,616.788,752.48,0.098,8.0,0.001,0.0192,130.0,1220,77.098,26.625
24B3NW2000,GI,ZPK001,Other,8.579,8.82,1532.415,1869.55,0.243,21.0,0.001,0.0192,130.0,1220,72.972,25.2
24B3NW3000,GI,ZPK001,Other,8.268,8.5,1476.817,1801.72,0.234,20.0,0.001,0.0192,130.0,1220,73.841,25.5
24B3NX1000,GL,AFH955,Other,10.98,11.02,722.0,880.84,0.135,7.0,0.002,0.0429,153.486,1220,103.143,94.457
24B3NX2000,GL,AFH955,Other,10.8,10.84,710.0,866.2,0.133,7.0,0.002,0.043,153.613,1220,101.429,92.914
24B3PF0000,PPGL,LID955,Other,23.43,23.345,4190.4,6034.18,0.492,32.0,0.0,0.0217,81.53,1440,130.95,43.772
24B3PG0000,PPGL,LID955,Other,26.66,26.82,5325.9,7669.3,0.558,40.0,0.0,0.0194,72.763,1440,133.147,40.23
24B3PH0000,PPGL,LID955,Other,25.9,26.07,5172.3,7448.11,0.536,39.0,0.0,0.0192,71.934,1440,132.623,40.108
24B3PL0000,PPGL,LID955,Other,26.49,26.745,5246.068,7554.34,0.529,48.0,0.0,0.0187,70.0,1440,109.293,33.431
24B3PW1000,PPGL,LID955,Other,12.203,12.04,2361.662,3400.79,0.265,19.0,0.0,0.0208,78.0,1440,124.298,38.021
24B3PW2000,PPGL,LID955,Other,14.677,14.48,2840.272,4089.99,0.319,29.0,0.0,0.0208,78.0,1440,97.94,29.959
24B3PZ1000,PPGL,LID955,Other,9.09,9.24,2264.293,3260.58,0.254,38.0,0.0,0.0208,78.0,1440,59.587,14.589
24B3QD0000,PPGL,LID955,Other,26.82,27.045,5304.913,7639.07,0.535,49.0,0.0,0.0187,70.0,1440,108.264,33.116
24B3QF0000,PPGL,LID955,Other,26.9,27.08,5311.779,7648.96,0.535,49.0,0.0,0.0187,70.0,1440,108.404,33.159
24B3QK1000,PPGL,LID955,Other,19.679,19.84,4986.9,7181.14,0.534,45.0,0.0,0.0198,74.345,1440,110.82,26.453
24B3QK2000,PPGL,LID955,Other,7.271,7.33,1841.7,2652.05,0.193,16.0,0.0,0.0194,72.902,1440,115.106,27.488
24B3RY1000,GI,ZAP221,Appliance,12.619,12.845,1893.872,2717.71,0.348,19.0,0.001,0.0189,128.0,1435,99.677,40.563
24B3RY2000,GI,ZAP221,Appliance,10.831,11.025,1625.531,2332.64,0.299,17.0,0.001,0.0189,128.0,1435,95.619,38.912
24B3RZ0000,GL,AFH955,Other,17.58,17.64,1544.1,1883.8,0.276,14.0,0.001,0.0401,146.743,1220,110.293,75.6
24B3SG0000,PPGL,LID955,Other,21.31,21.305,5157.4,6292.03,0.493,36.0,0.0,0.0209,78.411,1220,143.261,35.508
24B3SH0000,PPGL,LID955,Other,21.7,22.1,6137.0,7487.14,0.614,37.0,0.0,0.0219,81.952,1220,165.865,35.838
24B3SN0000,PPGL,LID955,Other,21.85,22.16,5358.2,6537.0,0.498,35.0,0.0,0.0203,76.221,1220,153.091,37.989
24B3SP1000,GI,ZPK001,Other,8.816,8.8,1809.8,1824.28,0.095,14.0,0.001,0.0083,52.334,1008,129.271,37.714
24B3SP2000,GI,ZPK001,Other,7.884,7.87,1619.1,1632.05,0.083,11.0,0.001,0.0081,50.843,1008,147.191,42.927
24B3UV0000,PPGL,LCO955,Other,21.62,22.525,6348.2,7744.8,1.193,41.0,0.0,0.0411,154.103,1220,154.834,32.963
24B3UY0000,PPGL,LPR955,Other,21.86,22.15,5533.093,6750.37,0.473,42.0,0.0,0.0187,70.0,1220,131.74,31.643
24B3VH0000,PPGL,LID955,Other,21.33,21.67,6050.7,7381.85,0.571,42.0,0.0,0.0206,77.336,1220,144.064,30.957
24B3VJ0000,PPGL,LPR955,Other,21.81,22.09,5628.5,6866.77,0.501,34.0,0.0,0.0194,72.923,1220,165.544,38.982
24B3VQ0000,PPGL,LPR955,Other,21.58,21.895,5564.0,6788.08,0.49,40.0,0.0,0.0193,72.242,1220,139.1,32.842
24B3VU0000,PPGL,LID955,Other,21.59,21.955,6126.9,7474.82,0.601,37.0,0.0,0.0214,80.366,1220,165.592,35.603
24B3VV0000,PPGL,LID955,Other,21.87,22.26,6229.0,7599.38,0.557,44.0,0.0,0.0196,73.315,1220,141.568,30.355
24B3XB1000,GI,ZPK001,Other,6.87,6.89,879.114,1097.13,0.097,10.0,0.001,0.0133,88.0,1248,87.911,41.34
24B3XCZ100,GI,ZPK001,Other,5.985,6.1,777.07,969.78,0.12,11.0,0.001,0.0184,124.0,1248,70.643,33.273
24B3XCZ200,GI,ZPK001,Other,9.615,9.8,1200.0,1497.6,0.186,11.0,0.001,0.0184,124.0,1248,109.091,53.455
24B3XH0000,PPGL,LID955,Other,22.04,22.18,4995.7,7193.81,0.505,44.0,0.0,0.0187,70.228,1440,113.539,30.245
24B3XJ1000,PPGL,LID955,Other,8.25,8.295,1655.2,2383.49,0.172,12.0,0.0,0.0192,72.072,1440,137.933,41.475
24B3XJ2000,PPGL,LID955,Other,18.51,18.61,3701.4,5330.02,0.383,28.0,0.0,0.0191,71.803,1440,132.193,39.879
24B3XZZ000,GI,ZST935,Retail,11.107,11.365,990.0,1227.6,0.43,13.0,0.001,0.05,350.0,1240,76.154,52.454
24B3YX0000,PPGL,LID955,Other,20.47,20.67,4938.892,6025.45,0.422,40.0,0.0,0.0187,70.0,1220,123.472,31.005
24B3ZK0000,PPGL,LID955,Other,26.3,26.425,5245.1,7552.94,0.604,47.0,0.0,0.0213,79.926,1440,111.598,33.734
24B3ZP0000,PPGL,LPR955,Other,21.78,22.04,5615.4,6850.79,0.52,39.0,0.0,0.0202,75.904,1220,143.985,33.908
24B3ZW1000,GI,ZPK001,Other,4.935,4.905,976.924,1199.66,0.106,8.0,0.001,0.0133,88.0,1228,122.116,36.788
24B3ZW2000,GI,ZPK001,Other,5.675,5.64,1123.314,1379.43,0.121,8.0,0.001,0.0133,88.0,1228,140.414,42.3
24B3ZWZ100,GI,ZPK001,Other,5.85,5.885,1100.0,1350.8,0.119,8.0,0.001,0.0133,88.0,1228,137.5,44.137
24B3ZWZ200,GI,ZPK001,Other,5.71,5.745,1144.226,1405.11,0.124,7.0,0.001,0.0133,88.0,1228,163.461,49.243
24B3ZX0000,PPGL,LID955,Other,21.81,22.11,6172.1,7529.96,0.556,45.0,0.0,0.0197,73.878,1220,137.158,29.48
24B3ZY0000,PPGL,LPR955,Other,21.76,21.88,5143.1,6274.58,0.454,37.0,0.0,0.0193,72.329,1220,139.003,35.481
24B3ZZ0000,PPGL,LID955,Other,21.69,22.07,6155.0,7509.1,0.542,45.0,0.0,0.0193,72.215,1220,136.778,29.427
24B40A0000,PPGL,LID955,Other,21.35,21.625,6030.1,7356.72,0.569,38.0,0.0,0.0206,77.298,1220,158.687,34.145
24B40B0000,PPGL,LID955,Other,21.57,21.875,5387.071,6572.23,0.46,35.0,0.0,0.0187,70.0,1220,153.916,37.5
24B40D0000,PPGL,LID955,Other,21.56,21.76,6075.3,7411.87,0.529,38.0,0.0,0.019,71.34,1220,159.876,34.358
24B40G0000,PPGL,LID955,Other,21.31,21.52,6011.7,7334.27,0.526,38.0,0.0,0.0191,71.676,1220,158.203,33.979
24B40H0000,PPGL,LID955,Other,21.52,20.175,5634.4,6873.97,0.503,35.0,0.0,0.0195,73.106,1220,160.983,34.586
24B40J0000,GI,ZGN110,Retail,13.48,13.4,1277.6,1149.84,0.105,17.0,0.001,0.0138,91.648,900,75.153,47.294
24B40K0000,PPGL,LCO955,Other,21.71,22.61,6007.289,7328.89,1.158,40.0,0.0,0.0421,158.0,1220,150.182,33.915
24B40M0000,PPGL,LPR955,Other,21.74,22.035,5504.366,6715.33,0.47,40.0,0.0,0.0187,70.0,1220,137.609,33.052
24B40N0000,PPGL,LID955,Other,20.3,20.395,6319.232,7709.46,0.54,40.0,0.0,0.0187,70.0,1220,157.981,30.592
24B40P0000,PPGL,LPR955,Other,21.9,22.24,5945.4,7253.39,0.566,37.0,0.0,0.0208,78.034,1220,160.686,36.065
24B40Q0000,PPGL,LID955,Other,21.67,21.96,6125.6,7473.23,0.541,44.0,0.0,0.0193,72.345,1220,139.218,29.945
24B40T0000,PPGL,LID955,Other,21.4,21.62,6038.5,7366.97,0.533,38.0,0.0,0.0193,72.385,1220,158.908,34.137
24B40U0000,PPGL,LPR955,Other,21.91,22.135,5921.2,7223.86,0.544,37.0,0.0,0.0201,75.257,1220,160.032,35.895
24B40V0000,PPGL,LPR955,Other,21.96,22.24,5648.3,6890.93,0.506,39.0,0.0,0.0196,73.43,1220,144.828,34.215
24B40W0000,PPGL,LFH955,Other,21.92,22.685,5685.6,6936.43,1.042,37.0,0.0,0.04,150.175,1220,153.665,36.786
24B40X0000,PPGL,LID955,Other,21.19,21.435,5201.4,6345.71,0.48,36.0,0.0,0.0202,75.613,1220,144.483,35.725
24B40Y0000,PPGL,LID955,Other,21.54,21.775,5936.492,7242.52,0.507,44.0,0.0,0.0187,70.0,1220,134.92,29.693
24B40Z0000,PPGL,LCO955,Other,21.05,21.765,5130.096,6258.72,0.939,25.0,0.0,0.04,150.0,1220,205.204,52.236
24B41C0000,PPGL,LFH955,Other,21.75,22.58,5420.074,6612.49,1.322,14.0,0.0,0.0533,200.0,1220,387.148,96.771
24B41D0000,PPGL,LID955,Other,20.75,21.065,5742.926,7006.37,0.49,36.0,0.0,0.0187,70.0,1220,159.526,35.108
24B41F1000,PPGL,LPR955,Other,10.982,10.985,2744.064,3347.76,0.261,18.0,0.0,0.0208,78.0,1220,152.448,36.617
24B41F2000,PPGL,LPR955,Other,10.938,10.94,2732.823,3334.04,0.26,19.0,0.0,0.0208,78.0,1220,143.833,34.547
24B41G0000,PPGL,LID955,Other,21.67,21.89,5967.845,7280.77,0.51,39.0,0.0,0.0187,70.0,1220,153.022,33.677
24B41H0000,PPGL,LPR955,Other,21.69,21.84,5148.7,6281.41,0.438,36.0,0.0,0.0186,69.693,1220,143.019,36.4
24B41J0000,PPGL,LID955,Other,20.5,20.755,5028.9,6135.26,0.465,35.0,0.0,0.0202,75.754,1220,143.683,35.58
24B41K0000,PPGL,LPR955,Other,21.76,22.055,5187.7,6328.99,0.462,37.0,0.0,0.0194,72.927,1220,140.208,35.765
24B41M0000,PPGL,LID955,Other,21.77,22.085,5345.2,6521.14,0.536,32.0,0.0,0.0219,82.195,1220,167.038,41.409
24B41N0000,PPGL,LPR955,Other,21.54,21.855,5847.0,7133.34,0.563,35.0,0.0,0.021,78.881,1220,167.057,37.466
24B41P1000,GI,ZPK001,Other,10.068,10.125,1954.8,2400.49,0.195,18.0,0.001,0.0124,81.269,1228,108.6,33.75
24B41P2000,GI,ZPK001,Other,12.182,12.25,2365.9,2905.33,0.24,19.0,0.001,0.0126,82.626,1228,124.521,38.684
24B41Q0000,PPGL,LCO955,Other,21.82,22.58,6350.3,7747.37,1.16,38.0,0.0,0.0399,149.719,1220,167.113,35.653
24B41R0000,PPGL,LID955,Other,21.51,20.355,5685.5,6936.31,0.496,41.0,0.0,0.0191,71.542,1220,138.671,29.788
24B41S0000,PPGL,LPR955,Other,21.84,22.14,5621.7,6858.47,0.491,39.0,0.0,0.0191,71.525,1220,144.146,34.062
24B41V0000,PPGL,LFH955,Other,21.39,22.22,5562.8,6786.62,1.042,36.0,0.0,0.0409,153.56,1220,154.522,37.033
24B41W0000,PPGL,LID955,Other,20.61,20.835,5819.5,7099.79,0.516,36.0,0.0,0.0194,72.741,1220,161.653,34.725
24B41X0000,PPGL,LPR955,Other,21.59,21.955,5573.6,6799.79,0.517,39.0,0.0,0.0203,76.01,1220,142.913,33.777
24B41Y0000,PPGL,LPR955,Other,21.88,22.03,5597.5,6828.95,0.531,35.0,0.0,0.0207,77.708,1220,159.929,37.766
24B41Z0000,PPGL,LFH955,Other,20.85,21.645,5422.5,6615.45,0.998,35.0,0.0,0.0402,150.911,1220,154.929,37.106
24B42B0000,PPGL,LPR955,Other,22.0,22.365,5968.4,7281.45,0.557,42.0,0.0,0.0204,76.452,1220,142.105,31.95
24B42D0000,PPGL,LID955,Other,24.11,24.295,4839.4,6968.74,0.51,36.0,0.0,0.0195,73.183,1440,134.428,40.492
24B42F0000,PPGL,LFH955,Other,21.59,22.335,5595.9,6827.0,1.046,36.0,0.0,0.0409,153.246,1220,155.442,37.225
24B42G1000,PPGL,LCO955,Other,9.053,9.34,2627.7,3205.79,0.501,17.0,0.0,0.0417,156.202,1220,154.571,32.965
24B42G2000,PPGL,LCO955,Other,8.597,8.87,2490.7,3038.65,0.477,16.0,0.0,0.0419,156.985,1220,155.669,33.262
24B42H0000,PPGL,LPR955,Other,21.52,21.815,5723.249,6982.36,0.489,40.0,0.0,0.0187,70.0,1220,143.081,32.723
24B42J0000,PPGL,LCO955,Other,17.75,18.325,5150.1,6283.12,0.951,33.0,0.0,0.0404,151.43,1220,156.064,33.318
24B42K0000,PPGL,LCO955,Other,17.9,18.52,5206.4,6351.81,0.994,34.0,0.0,0.0417,156.508,1220,153.129,32.682
24B42N0000,PPGL,LID955,Other,21.73,21.96,6136.9,7487.02,0.528,39.0,0.0,0.0188,70.533,1220,157.356,33.785
24B42P0000,PPGL,LCO955,Other,21.92,22.72,5587.1,6816.26,1.038,36.0,0.0,0.0406,152.351,1220,155.197,37.867
24B42R1000,PPGL,LPR955,Other,10.197,10.275,2566.706,3131.38,0.244,16.0,0.0,0.0208,78.0,1220,160.419,38.531
24B42R2000,PPGL,LPR955,Other,11.443,11.53,2880.206,3513.85,0.274,20.0,0.0,0.0208,78.0,1220,144.01,34.59
24B42S0000,PPGL,LCO955,Other,21.75,22.605,6346.0,7742.12,1.168,39.0,0.0,0.0402,150.87,1220,162.718,34.777
24B42U0000,PPGL,LID955,Other,21.8,22.02,5348.0,6524.56,0.48,34.0,0.0,0.0196,73.523,1220,157.294,38.859
24B42V0000,PPGL,LID955,Other,21.67,21.77,6078.5,7415.77,0.553,38.0,0.0,0.0199,74.537,1220,159.961,34.374
24B42W0000,PPGL,LPR955,Other,21.22,21.52,5375.718,6558.38,0.459,37.0,0.0,0.0187,70.0,1220,145.29,34.897
24B42X0000,PPGL,LID955,Other,21.85,22.13,5365.8,6546.28,0.53,33.0,0.0,0.0216,81.024,1220,162.6,40.236
24B42Y0000,PPGL,LID955,Other,21.59,21.955,6113.0,7457.86,0.617,37.0,0.0,0.0221,82.768,1220,165.216,35.603
24B42Z0000,PPGL,LPR955,Other,21.67,21.79,5541.5,6760.63,0.487,36.0,0.0,0.0192,72.033,1220,153.931,36.317
24B43A0000,PPGL,LPR955,Other,21.84,22.19,5634.4,6873.97,0.493,34.0,0.0,0.0191,71.758,1220,165.718,39.159
24B43B0000,PPGL,LFH955,Other,21.59,22.38,5616.7,6852.37,1.051,36.0,0.0,0.0409,153.446,1220,156.019,37.3
24B43C0000,PPGL,LCO955,Other,21.5,22.32,6272.5,7652.45,1.212,41.0,0.0,0.0422,158.411,1220,152.988,32.663
24B43D0000,PPGL,LID955,Other,21.68,22.06,6160.5,7515.81,0.558,45.0,0.0,0.0198,74.284,1220,136.9,29.413
24B43F0000,GI,ZTU110,P&T,17.8,17.775,1570.8,1916.38,0.199,15.0,0.001,0.0156,104.083,1220,104.72,71.1
24B43G0000,PPGL,LPR955,Other,20.4,20.99,5210.0,6356.2,0.699,25.0,0.0,0.0293,110.0,1220,208.4,50.376
24B43J0000,PPGL,LID955,Other,21.82,22.01,5346.1,6522.24,0.475,34.0,0.0,0.0194,72.823,1220,157.238,38.841
24B43K0000,PPGL,LPR955,Other,21.99,22.18,5643.9,6885.56,0.517,35.0,0.0,0.02,75.061,1220,161.254,38.023
24B43L0000,PPGL,LPR955,Other,21.53,21.745,5126.8,6254.7,0.459,31.0,0.0,0.0196,73.337,1220,165.381,42.087
24B43N0000,PPGL,LID925,Other,21.88,21.915,5816.0,7095.52,0.515,37.0,0.0,0.0194,72.638,1220,157.189,35.538
24B43P1000,PPGL,LCO955,Other,10.579,10.22,2880.4,3514.09,0.528,18.0,0.0,0.0401,150.339,1220,160.022,34.067
24B43P2000,PPGL,LCO955,Other,11.241,10.86,3051.5,3722.83,0.569,20.0,0.0,0.0408,152.849,1220,152.575,32.58
24B43R0000,PPGL,LPR955,Other,21.74,22.025,5589.8,6819.56,0.517,39.0,0.0,0.0202,75.802,1220,143.328,33.885
24B43S0000,PPGL,LID955,Other,21.83,22.075,5357.0,6535.54,0.452,37.0,0.0,0.0184,69.138,1220,144.784,35.797
24B43T0000,PPGL,LID925,Other,21.88,22.035,5728.327,6988.56,0.489,39.0,0.0,0.0187,70.0,1220,146.88,33.9
24B43U0000,PPGL,LCO955,Other,21.88,22.74,6390.1,7795.92,1.215,42.0,0.0,0.0416,155.875,1220,152.145,32.486
24B43V0000,PPGL,LCO955,Other,21.84,22.61,5567.3,6792.11,1.007,36.0,0.0,0.0395,148.232,1220,154.647,37.683
24B43W1000,PPGL,LPR955,Other,13.651,13.755,3247.0,3961.34,0.288,19.0,0.0,0.0194,72.62,1220,170.895,43.437
24B43W2000,PPGL,LPR955,Other,8.049,8.11,1915.6,2337.03,0.169,11.0,0.0,0.0193,72.212,1220,174.145,44.236
24B43X0000,PPGL,LCO955,Other,21.72,22.525,6313.6,7702.59,1.188,39.0,0.0,0.0411,154.229,1220,161.887,34.654
24B43Y0000,PPGL,LCO955,Other,21.72,22.535,6323.1,7714.18,1.193,41.0,0.0,0.0412,154.627,1220,154.222,32.978
24B43Z1000,PPGL,LCO955,Other,6.591,6.465,1717.697,2095.59,0.331,17.0,0.0,0.0421,158.0,1220,101.041,22.818
24B43Z2000,PPGL,LCO955,Other,15.389,15.095,4010.616,4892.95,0.773,26.0,0.0,0.0421,158.0,1220,154.254,34.835
24B44A0000,PPGL,LCO955,Other,21.68,22.57,6322.9,7713.94,1.19,39.0,0.0,0.0411,154.235,1220,162.126,34.723
24B44B0000,PPGL,LID925,Other,21.53,21.665,5782.5,7054.65,0.494,37.0,0.0,0.0187,70.041,1220,156.284,35.132
24B44C0000,PPGL,LPR955,Other,21.32,21.51,5471.8,6675.6,0.468,33.0,0.0,0.0187,70.155,1220,165.812,39.109
24B44D0000,PPGL,LCO955,Other,21.66,22.525,6317.0,7706.74,1.188,39.0,0.0,0.0411,154.111,1220,161.974,34.654
24B44F0000,PPGL,LPR955,Other,21.82,22.19,5927.6,7231.67,0.538,41.0,0.0,0.0198,74.332,1220,144.576,32.473
24B44G0000,PPGL,LPR955,Other,21.69,21.89,5560.9,6784.3,0.519,35.0,0.0,0.0204,76.536,1220,158.883,37.526
24B44H0000,PPGL,LID955,Other,21.64,22.04,6150.7,7503.85,0.544,45.0,0.0,0.0193,72.453,1220,136.682,29.387
24B44J0000,PPGL,LPR955,Other,21.7,22.06,5887.5,7182.75,0.567,36.0,0.0,0.021,78.927,1220,163.542,36.767
24B44K0000,PPGL,LPR955,Other,21.7,22.01,5882.6,7176.77,0.564,36.0,0.0,0.0209,78.54,1220,163.406,36.683
24B44M0000,PPGL,LPR955,Other,21.67,21.945,5580.8,6808.58,0.496,34.0,0.0,0.0194,72.787,1220,164.141,38.726
24B44N1000,PPGL,LCO955,Other,9.639,10.01,2812.8,3431.62,0.526,18.0,0.0,0.0409,153.202,1220,156.267,33.367
24B44N2000,PPGL,LCO955,Other,12.061,12.525,3520.3,4294.77,0.648,23.0,0.0,0.0402,150.786,1220,153.057,32.674
24B44Q0000,PPGL,LID955,Other,21.73,22.1,6025.097,7350.62,0.515,46.0,0.0,0.0187,70.0,1220,130.98,28.826
24B44T0000,PPGL,LPR955,Other,21.65,21.89,5550.3,6771.37,0.511,35.0,0.0,0.0201,75.432,1220,158.58,37.526
24B44X0000,PPGL,LPR955,Other,21.91,22.215,5640.9,6881.9,0.51,39.0,0.0,0.0198,74.155,1220,144.638,34.177
24B44Y0000,PPGL,LFH955,Other,21.76,22.6,5657.1,6901.66,1.047,37.0,0.0,0.0404,151.657,1220,152.895,36.649
24B45A0000,PPGL,LCO955,Other,21.47,22.31,6264.4,7642.57,1.148,40.0,0.0,0.0401,150.193,1220,156.61,33.465
24B45B0000,PPGL,LPR955,Other,17.77,17.995,4807.4,5865.03,0.471,29.0,0.0,0.0214,80.32,1220,165.772,37.231
24B45J1000,PPGL,LCO955,Other,13.674,14.235,3996.4,4875.61,0.75,24.0,0.0,0.041,153.868,1220,166.517,35.588
24B45J2000,PPGL,LCO955,Other,8.146,8.48,2378.7,2902.01,0.445,14.0,0.0,0.0409,153.477,1220,169.907,36.343
24B45L0000,PPGL,LPR955,Other,17.95,18.1,4748.605,5793.3,0.406,25.0,0.0,0.0187,70.0,1220,189.944,43.44
24B45R0000,PPGL,LID955,Other,23.1,23.36,4582.096,6598.22,0.462,37.0,0.0,0.0187,70.0,1440,123.84,37.881
24B46U0000,PPGL,LID955,Other,26.25,26.45,5188.203,7471.01,0.523,35.0,0.0,0.0187,70.0,1440,148.234,45.343
24B46Y0000,PPGL,LID955,Other,21.63,21.57,3808.731,5484.57,0.384,35.0,0.001,0.0197,70.0,1440,108.821,36.977
24B49V1000,GI,ZAP221,Appliance,12.607,12.875,2050.0,2644.5,0.338,23.0,0.001,0.0189,128.0,1290,89.13,33.587
24B49V2000,GI,ZAP221,Appliance,10.483,10.705,1700.0,2193.0,0.281,17.0,0.001,0.0189,128.0,1290,100.0,37.782
24B4AH1000,GI,ZAP221,Appliance,3.7,3.775,578.69,798.59,0.102,5.0,0.001,0.0189,128.0,1380,115.738,45.3
24B4AH2000,GI,ZAP221,Appliance,12.233,12.48,1913.127,2640.12,0.338,17.0,0.001,0.0189,128.0,1380,112.537,44.047
24B4AH3000,GI,ZAP221,Appliance,9.839,10.025,1574.344,2172.59,0.278,15.0,0.001,0.0189,128.0,1380,104.956,40.1
24B4BQ1000,GI,ZPK001,Other,6.149,6.125,1262.6,1272.7,0.053,9.0,0.001,0.0069,42.0,1008,140.289,40.833
24B4BQ2000,GI,ZPK001,Other,6.144,6.12,1261.6,1271.69,0.054,9.0,0.001,0.0069,42.233,1008,140.178,40.8
24B4BQ3000,GI,ZPK001,Other,5.838,5.815,1197.6,1207.18,0.051,8.0,0.001,0.0069,42.411,1008,149.7,43.613
24B4BX0000,PPGL,LID955,Other,21.65,21.895,5231.594,6382.54,0.447,34.0,0.0,0.0187,70.0,1220,153.87,38.638
24B4CC1000,PPGL,LID955,Other,10.764,10.895,2970.291,3623.76,0.283,23.0,0.0,0.0208,78.0,1220,129.143,28.422
24B4CC2000,PPGL,LID955,Other,11.016,11.15,3039.811,3708.57,0.289,22.0,0.0,0.0208,78.0,1220,138.173,30.409
24B4CD0000,PPGL,LID955,Other,21.78,22.105,6159.0,7513.98,0.595,44.0,0.0,0.0211,79.227,1220,139.977,30.143
24B4CG1000,PPGL,LID955,Other,9.397,9.475,2263.958,2762.03,0.215,27.0,0.0,0.0208,78.0,1220,83.85,21.056
24B4CG2000,PPGL,LID955,Other,10.973,11.065,2643.872,3225.52,0.252,21.0,0.0,0.0208,78.0,1220,125.899,31.614
24B4CJ0000,PPGL,LID955,Other,21.68,22.03,6145.3,7497.27,0.547,43.0,0.0,0.0194,72.924,1220,142.914,30.74
24B4CK0000,PPGL,LPR955,Other,21.8,22.13,5612.2,6846.88,0.556,34.0,0.0,0.0217,81.27,1220,165.065,39.053
24B4CM0000,PPGL,LID955,Other,21.28,21.535,5999.9,7319.88,0.528,42.0,0.0,0.0192,72.147,1220,142.855,30.764
24B4DF1000,GI,ZAP221,Appliance,12.526,11.105,2254.422,2818.03,0.361,47.0,0.001,0.0189,128.0,1250,47.966,14.177
24B4DF2000,GI,ZAP221,Appliance,11.364,10.075,2045.322,2556.65,0.327,13.0,0.001,0.0189,128.0,1250,157.332,46.5
24B4DN0000,PPGL,LID955,Other,25.2,25.24,5019.0,7227.36,0.536,45.0,0.0,0.0198,74.224,1440,111.533,33.653
24B4DP0000,PPGL,LID955,Other,23.93,24.17,4808.4,6924.1,0.496,36.0,0.0,0.0191,71.604,1440,133.567,40.283
24B4DQ1000,GI,ZAP221,Appliance,12.114,12.38,1950.0,2515.5,0.322,12.0,0.001,0.0189,128.0,1290,162.5,61.9
24B4DQ2000,GI,ZAP221,Appliance,11.786,12.045,1900.0,2451.0,0.314,27.0,0.001,0.0189,128.0,1290,70.37,26.767
24B4FN0000,PPGL,LID955,Other,22.8,22.85,3694.5,5320.08,0.397,25.0,0.001,0.0209,74.587,1440,147.78,54.84
24B4FS1000,GI,ZAP221,Appliance,12.538,12.84,2606.643,3258.3,0.417,34.0,0.0,0.0179,128.0,1250,76.666,22.659
24B4FS2000,GI,ZAP221,Appliance,11.712,11.995,2435.1,3043.88,0.39,12.0,0.0,0.0179,128.0,1250,202.925,59.975
24B4FV0000,PPGL,LCO955,Other,21.75,22.505,6319.7,7710.03,1.16,41.0,0.0,0.0401,150.509,1220,154.139,32.934
24B4GC1000,GI,ZAP221,Appliance,12.822,12.9,1377.0,1803.87,0.219,15.0,0.001,0.018,121.359,1310,91.8,51.6
24B4GC2000,GI,ZAP221,Appliance,10.288,10.35,1106.1,1448.99,0.176,12.0,0.001,0.018,121.591,1310,92.175,51.75
24B4GK0000,PPGL,LID955,Other,22.17,22.14,4342.791,6253.62,0.438,40.0,0.0,0.0187,70.0,1440,108.57,33.21
24B4HF1000,GI,ZAP221,Appliance,12.103,12.375,2001.5,2581.94,0.324,18.0,0.001,0.0186,125.387,1290,111.194,41.25
24B4HF2000,GI,ZAP221,Appliance,11.937,12.205,1973.7,2546.07,0.319,19.0,0.001,0.0186,125.481,1290,103.879,38.542
24B4JS0000,PPGL,LID955,Other,26.59,26.89,5321.1,7662.38,0.568,40.0,0.0,0.0198,74.158,1440,133.028,40.335
24B4KG1000,PPGL,LID955,Other,18.862,18.09,3548.378,5109.66,0.399,28.0,0.0,0.0208,78.0,1440,126.728,38.764
24B4KG2000,PPGL,LID955,Other,5.026,4.82,945.45,1361.45,0.106,10.0,0.0,0.0208,78.0,1440,94.545,28.92
24B4KG3000,PPGL,LID955,Other,2.992,2.87,562.954,810.65,0.063,8.0,0.0,0.0208,78.0,1440,70.369,21.525
24B4KH1000,GI,ZAP221,Appliance,12.962,12.39,2002.7,2583.48,0.32,18.0,0.001,0.0183,123.869,1290,111.261,41.3
24B4KH2000,GI,ZAP221,Appliance,7.582,11.285,1826.2,2355.8,0.286,17.0,0.0,0.017,121.268,1290,107.424,39.829
24B4KK1000,GI,ZAP221,Appliance,12.501,13.06,2662.9,3248.74,0.622,23.0,0.0,0.0268,191.568,1220,115.778,34.07
24B4KK2000,GI,ZAP221,Appliance,11.419,11.93,2435.8,2971.68,0.546,21.0,0.0,0.0257,183.822,1220,115.99,34.086
24B4KL1000,GI,ZAP221,Appliance,12.992,13.33,2642.94,3382.96,0.433,24.0,0.0,0.0179,128.0,1280,110.122,33.325
24B4KL2000,GI,ZAP221,Appliance,12.738,13.07,2591.39,3316.98,0.425,24.0,0.0,0.0179,128.0,1280,107.975,32.675
24B4LA0000,PPGL,LID955,Other,24.22,22.565,4426.155,6373.66,0.446,43.0,0.0,0.0187,70.0,1440,102.934,31.486
24B4LF0000,PPGL,LID955,Other,21.64,21.92,5319.4,6489.67,0.496,33.0,0.0,0.0204,76.371,1220,161.194,39.855
24B4LLZ000,GI,ZAP221,Appliance,12.982,13.25,2190.0,2737.5,0.328,24.0,0.001,0.0178,120.0,1250,91.25,33.125
24B4NN0000,PPGL,LID955,Other,27.19,23.395,5733.023,8255.55,0.578,50.0,0.0,0.0187,70.0,1440,114.66,28.074
24B4NT1000,PPGL,LID955,Other,5.996,5.875,1234.507,1777.69,0.124,12.0,0.0,0.0187,70.0,1440,102.876,29.375
24B4NT2000,PPGL,LID955,Other,9.869,9.67,2031.946,2926.0,0.205,20.0,0.0,0.0187,70.0,1440,101.597,29.01
24B4NT3000,PPGL,LID955,Other,10.915,10.695,2247.328,3236.15,0.227,21.0,0.0,0.0187,70.0,1440,107.016,30.557
24B4NU0000,PPGL,LID955,Other,26.77,26.895,5350.1,7704.14,0.541,47.0,0.0,0.0187,70.233,1440,113.832,34.334
24B4NZ0000,PPGL,LID955,Other,21.6,21.865,5306.9,6474.42,0.485,33.0,0.0,0.02,74.894,1220,160.815,39.755
24B4PW1000,PPGL,LID955,Other,6.774,6.85,1343.637,1934.84,0.135,13.0,0.0,0.0187,70.0,1440,103.357,31.615
24B4PW2000,PPGL,LID955,Other,8.124,8.215,1611.383,2320.39,0.162,14.0,0.0,0.0187,70.0,1440,115.099,35.207
24B4PW3000,PPGL,LID955,Other,12.232,12.37,2426.392,3494.0,0.245,21.0,0.0,0.0187,70.0,1440,115.542,35.343
24B4RC1000,GI,ZAP221,Appliance,12.891,12.8,2662.16,3247.84,0.624,20.0,0.001,0.0279,192.0,1220,133.108,38.4
24B4RC2000,GI,ZAP221,Appliance,11.079,11.0,2287.794,2791.11,0.536,15.0,0.001,0.0279,192.0,1220,152.52,44.0
24B4RK0000,PPGL,LID955,Other,18.52,18.71,4535.0,5532.7,0.414,28.0,0.0,0.0199,74.793,1220,161.964,40.093
24B4RS0000,PPGL,LID955,Other,26.69,26.815,5259.799,7574.11,0.53,49.0,0.0,0.0187,70.0,1440,107.343,32.835
24B4SM0000,PPGL,LID955,Other,21.69,21.955,5320.9,6491.5,0.499,33.0,0.0,0.0205,76.815,1220,161.239,39.918
24B4SP0000,GI,ZPL130,Panel,25.32,25.35,1270.0,1587.5,0.437,24.0,0.002,0.0405,275.0,1250,52.917,63.375
24B4SR0000,PPGL,LID955,Other,27.17,27.25,5345.124,7696.98,0.539,49.0,0.0,0.0187,70.0,1440,109.084,33.367
24B4SY1000,GI,ZAP221,Appliance,16.538,14.82,2716.4,3762.21,0.482,10.0,0.001,0.0189,128.0,1385,271.64,88.92
24B4SY2000,GI,ZAP221,Appliance,9.352,8.38,1535.994,2127.35,0.272,10.0,0.001,0.0189,128.0,1385,153.599,50.28
24B4TS0000,PPGL,LID955,Other,19.72,19.955,5570.6,6796.13,0.522,35.0,0.0,0.0205,76.794,1220,159.16,34.209
24B4TT0000,PPGL,LCO955,Other,21.2,21.795,5371.1,6552.74,1.011,34.0,0.0,0.0412,154.327,1220,157.974,38.462
24B4UF0000,PPGL,LCO955,Other,19.58,20.08,4939.3,6025.95,0.947,32.0,0.0,0.0419,157.153,1220,154.353,37.65
24B4UP0000,GI,ZPL130,Panel,24.82,24.835,1271.4,1589.25,0.45,21.0,0.002,0.0417,283.405,1250,60.543,70.957
24B4VA0000,PPGL,LID955,Other,25.2,25.23,5005.1,7207.34,0.518,44.0,0.0,0.0192,71.831,1440,113.752,34.405
24B4VF1000,PPGL,LPR955,Other,16.413,16.575,4435.3,5411.07,0.409,28.0,0.0,0.0202,75.613,1220,158.404,35.518
24B4VF2000,PPGL,LPR955,Other,5.347,5.4,1446.4,1764.61,0.133,9.0,0.0,0.0202,75.638,1220,160.711,36.0
24B4VL1000,GI,ZAP221,Appliance,12.968,12.96,2668.3,3255.33,0.606,22.0,0.001,0.0271,186.286,1220,121.286,35.345
24B4VL2000,GI,ZAP221,Appliance,5.174,5.69,1330.4,1623.09,0.336,11.0,0.0,0.029,206.723,1220,120.945,31.036
24B4VL3000,GI,ZAP221,Appliance,4.828,4.845,988.5,1205.97,0.26,8.0,0.001,0.0313,216.0,1220,123.562,36.338
24B4WG0000,PPGL,LPR955,Other,23.02,23.265,6229.5,7599.99,0.584,39.0,0.0,0.0205,76.858,1220,159.731,35.792
24B4ZF0000,PPGL,LCO955,Other,22.35,23.08,5440.046,6636.86,0.996,24.0,0.0,0.04,150.0,1220,226.669,57.7
24B4ZW0000,PPGL,LID955,Other,22.61,22.885,5538.5,6756.97,0.513,35.0,0.0,0.0202,75.859,1220,158.243,39.231
24B4ZX0000,PPGL,LID955,Other,22.55,22.915,5539.1,6757.7,0.555,35.0,0.0,0.0219,82.084,1220,158.26,39.283
24B4ZY0000,PPGL,LCO955,Other,22.57,23.26,5482.473,6688.62,1.003,37.0,0.0,0.04,150.0,1220,148.175,37.719
24B4ZZ0000,PPGL,LID955,Other,22.65,22.925,5540.6,6759.53,0.528,35.0,0.0,0.0208,78.038,1220,158.303,39.3
24B50K1000,GI,ZAP221,Appliance,12.736,12.99,2100.0,2625.0,0.336,10.0,0.001,0.0189,128.0,1250,210.0,77.94
24B50K2000,GI,ZAP221,Appliance,11.594,11.825,1900.0,2375.0,0.304,15.0,0.001,0.0189,128.0,1250,126.667,47.3
24B50L1000,GI,ZAP221,Appliance,12.728,12.975,2169.0,2711.25,0.347,21.0,0.001,0.0189,127.915,1250,103.286,37.071
24B50L2000,GI,ZAP221,Appliance,11.522,11.745,1962.7,2453.38,0.316,19.0,0.001,0.019,128.871,1250,103.3,37.089
24B50N1000,GI,ZPL110,Panel,13.783,13.995,2758.5,3503.3,0.442,24.0,0.001,0.0187,126.203,1270,114.938,34.988
24B50N2000,GI,ZPL110,Panel,12.537,12.73,2508.0,3185.16,0.408,21.0,0.001,0.0189,127.945,1270,119.429,36.371
24B50Z0000,GI,ZTU110,P&T,21.82,21.65,1612.089,1966.75,0.157,24.0,0.001,0.0122,80.0,1220,67.17,54.125
24B51L1000,GI,ZAP130,Appliance,14.572,14.73,1691.242,2680.62,0.343,8.0,0.001,0.0189,128.0,1585,211.405,110.475
24B51L2000,GI,ZAP130,Appliance,12.108,12.24,1405.35,2227.48,0.285,17.0,0.001,0.0189,128.0,1585,82.668,43.2
24B51W1000,GI,ZAP130,Appliance,16.281,15.795,1816.96,2870.8,0.367,16.0,0.001,0.0189,128.0,1580,113.56,59.231
24B51W2000,GI,ZAP130,Appliance,12.369,12.0,1380.407,2181.04,0.279,13.0,0.001,0.0189,128.0,1580,106.185,55.385
24B54X0000,PPGL,LCO955,Other,22.89,23.565,5795.5,7070.51,1.057,35.0,0.0,0.0399,149.563,1220,165.586,40.397
24B54Y0000,PPGL,LCO955,Other,23.0,24.03,6384.571,7789.18,1.231,42.0,0.0,0.0421,158.0,1220,152.014,34.329
24B55B0000,PPGL,LPR955,Other,22.94,23.19,6203.4,7568.15,0.564,39.0,0.0,0.0199,74.489,1220,159.062,35.677
24B55G0000,PPGL,LCO955,Other,22.35,23.355,6530.6,7967.33,1.244,42.0,0.0,0.0416,156.138,1220,155.49,33.364
24B55J0000,GI,ZTU110,P&T,22.97,22.82,1451.181,1813.98,0.145,26.0,0.002,0.0132,80.0,1250,55.815,52.662
24B56G0000,PPGL,LCO955,Other,21.67,22.53,6310.7,7699.05,1.15,39.0,0.0,0.0398,149.33,1220,161.813,34.662
